Repository: fabje223/bat2dat

<!-- README.md is generated from README.Rmd. Please edit that file -->

# bat2dat
<!-- badges: start -->

<!-- badges: end -->

This package was developed to facilitate the data processing and
analysis of experimental battery data from potentiostats. Each
potentiostat manufacturer uses his own file formats that are only
readable in customized software. Usually an export into .txt, .csv or
.xlsx files is possible. The structure of each of these files, including
the way the data is reported, can differ considerably between different
manufacturer. This tools aims to convert various potentiostat outputs
into a uniform structure while extracting key parameters and datasets
for further graphical processing (e.g. in Origin). In addition, a html
report can be created that offers an option to quickly access certain
information. The package is deliberately designed in a modular manner,
so that other potentiostats can be easly integrated into the existing
structure. For this tool to work metadata has to be provided.

> **NOTE**  
> The script was derived from standard in-house cycling protocols of
> full cell and half cell configurations.  
> Standard tests include repeating rest-charge-rest-discharge cycles.
> The cycling rate can be different in different cycles. Cycling
> protocols are frequently very individual experiments to a specific
> cell configuration and setup.  
> Although the functions to this package have been written in a general
> manner and with this challenge in mind,  
> the results of any processed data should be carefully checked, for
> example against the data viewer options in the proprietary software of
> the respective potentiostat manufacturers.

### **Notes -1-: bat2dat specific *meta.csv* syntax** 

- in case meta.csv is created manually:

> *Identifier*, *sample.name*, *instrument* and *cell.config* are text
> or character items and need to be put in quotation marks, e.g. “sample
> 1”  
> items in meta.csv are separated by a tab separator  

- *instrument*:

> *Biologic BCS* refers to BCS instrument by Biologic (.txt format,
> exported from ECLab)  
> *Biologic VMP* refers to VMP/VSP instruments by Biologic (.txt format,
> exported from ECLab)  
> *Arbin* refers to Arbin battery cyclers (.res format or exported via
> Excel Plug-In as .xlsx)  

bat2dat has a modular approach and more cyclers can be added if
needed.  

- *cell.config* has to be defined for some of the scripts in order to
  split up charge and discharge sequences correctly:

> *halfcell-anode* (cycling starts with a negative current)

### Biologic Data

Biologic instruments save acquired data in a *.mpr* file (*EC-Lab raw
data binary file*), which is complex to read-in directly. Therefore, the
workaround herein is to **use export function of EC-Lab** (*Experiment
\> Export as Text…*).
The exported data table should look like this (may vary depending on the
exported variables):

``` r
data(exampleData)
knitr::kable(head(exampleData, 5), 
             align = 'c',
             caption = "Table: Structure of EC-Lab .txt files")
```

| cycle.number | Ns | time.s | X.I..mA | Ecell.V | Q.discharge.mA.h | Q.charge.mA.h | dq.mA.h | X.Q.Qo..mA.h | Capacity.mA.h | Energy.charge.W.h | Energy.discharge.W.h | X |
|:--:|:--:|:--:|:--:|:--:|:--:|:--:|:--:|:--:|:--:|:--:|:--:|:--:|
| 0 | 0 | 0 | 0 | 2.153887 | 0 | 0 | 0 | 0 | 0 | 0 | 0 | NA |
| 0 | 0 | 300 | 0 | 2.156328 | 0 | 0 | 0 | 0 | 0 | 0 | 0 | NA |
| 0 | 0 | 600 | 0 | 2.158218 | 0 | 0 | 0 | 0 | 0 | 0 | 0 | NA |
| 0 | 0 | 900 | 0 | 2.159084 | 0 | 0 | 0 | 0 | 0 | 0 | 0 | NA |
| 0 | 0 | 1200 | 0 | 2.160541 | 0 | 0 | 0 | 0 | 0 | 0 | 0 | NA |

Table: Structure of EC-Lab .txt files

The strange looking column names are a result of the import into R and
are renamed during the analysis. For the script to work, ***the
following parameters need to be exported***:

> cycle.number, time.s, Ns, Ecell.V, X.I..mA, Q.discharge.mA.h,
> Q.charge.mA.h

**Note**: Biologic BCS name the potential *Ecell.V*, whereas VMP/VSP/MPG
potentiostats call the same parameter *Ewe.V*. This is an important
distinction and the reason why *Biologic BCS* is a separate “instrument
parameter” in the *meta.csv* file.

### Arbin Data

Arbin data comes in 2 formats: it is saved by the instrument as a *.res*
file and can be converted via the Excel plug-in to a *.xlsx* result file
with several tabs for metadata. raw cycling data, (processed) Stats-Tab
for end-of-cycling-sequence information (e.g. cycle number
vs. capacity).  
The script uses *.xlsx* files for data processing (note that a “stat”
tab, containing the end-of-cycle charge and discharge capacities, can be
obtained using the Arbin excel macro).  
The package contains functions for the Import of *.res* files, using the
RODBC package (included in the package recommendations above). In this
case the file extension is changed in the process from .res to *.accdb*
(Access database file). However, this part has caused problems
repeatedly.

File: data-raw/Rprocessed/Stat_FJ-KI-055_220118_SLP50-95CB1CMC2PAA2_1xWhatmanGFB_150uL_750mM-KPF6-alfa-ECDEC11_K-98-Aldrich-chunks_coincell-4_CB6.txt_stitch.txt
"CycNr"	"time.s.ch"	"time.s.dc"	"Qch.mAh"	"Qdc.mAh"	"Qch.mAh.g"	"Qdc.mAh.g"	"CE"	"Ewe.endCH"	"Ewe.endDC"	"Edrop.ch"	"Edrop.dc"
1	82425.159962184	147487.456120997	2.15547247163003	1.87804731077192	285.398539772265	248.665648562982	0.871292644879703	0.025311241	1.2002199	2.317253059	-1.2084179
2	216699.433340368	282754.396230437	1.97444824040547	1.90655860274339	261.429757087782	252.440728598926	0.965615893963299	0.025193112	1.2002199	0.921719418	0.0159473999999999
3	315285.205623664	346118.834839862	1.8353546080461	1.78126037630275	243.012857735333	235.850430493578	0.970526550288318	0.025232488	1.2000624	0.916009852	0.0171285999999999
4	378403.886207455	409312.107431433	1.81956436249874	1.78564965104894	240.922126779045	236.431598947228	0.981361081724404	0.025232488	1.2000624	0.797644802	0.0402818999999999
5	441618.240801224	472553.224027994	1.81945976286493	1.78732586216969	240.908277108895	236.653540174735	0.982338768160148	0.025193112	1.2000231	0.800637408	0.0390218999999998
6	504845.605396352	535783.302623406	1.81763453306026	1.7874146083932	240.666604840816	236.665290750506	0.983374036904889	0.025193112	1.2000231	0.804417538	0.0362262
7	568147.407999244	599144.469232488	1.81960249906645	1.7908965158823	240.927176308037	237.126317892393	0.984224036184344	0.025232488	1.1999049	0.802803102	0.0408332
8	631651.592623247	662760.167868122	1.82447065376433	1.79738897882276	241.571751574224	237.985962108277	0.985156420638669	0.025311241	1.1999837	0.804771889	0.0424081999999999
9	695410.62527383	726623.002529535	1.82959493792149	1.80301670920095	242.250240042567	238.731110122602	0.985473162299665	0.025271865	1.1999443	0.807528225	0.0426051000000001
10	759394.455947863	790698.469213124	1.83409768099551	1.80834483375788	242.846432438995	239.436588382374	0.985958846410159	0.025232488	1.1999837	0.811505262	0.0383130999999999
11	823372.120621253	854650.367883828	1.83105003678421	1.80684515985968	242.442904572553	239.238021828491	0.986780876306887	0.025271865	1.2000624	0.814812865	0.0394155999999999
12	887260.02928528	918522.022546159	1.82939354476096	1.80608590547799	242.223574281491	239.137491622375	0.987259362891206	0.025232488	1.2000231	0.813985952	0.0392581999999999
13	951074.209941616	982324.243201248	1.82777260046779	1.80549812602251	242.008950740522	239.059665809005	0.987813322926726	0.025271865	1.1999837	0.816506055	0.0407544
14	1014837.0445926	1046074.57185092	1.82670372880985	1.80460064215425	241.867425198259	238.940833122046	0.987900015581618	0.025114359	1.2000624	0.817490461	0.0413844999999999
15	1078531.55368282	1109755.15340495	1.8249237309731	1.80401343546799	241.631741936193	238.863083147036	0.988541824981387	0.025232488	1.2000231	0.816348502	0.0419752
16	1142175.48526975	1173384.01499009	1.82377764577764	1.80295537105777	241.479992820608	238.722988554488	0.988582887410602	0.025271865	1.1999443	0.818750465	0.0411482000000001
17	1205750.56284847	1236938.09456631	1.82155065501084	1.80199954126644	241.18512479455	238.596430488771	0.989266774607328	0.025153736	1.1999443	0.818592984	0.0431170000000001
18	1269264.00841985	1300418.72413378	1.81971775148733	1.79989087363834	240.94243647631	238.317229213948	0.989104421368212	0.025232488	1.1999443	0.819853012	0.0425264000000001
19	1332696.6579816	1363822.27169205	1.81760312353731	1.79830177033252	240.662446016195	238.106821626285	0.989380875860718	0.025350617	1.1999837	0.818829253	0.043944
20	1396063.65353552	1427160.48924254	1.81583405709415	1.79656117985153	240.428210141562	237.876356153794	0.98938621226575	0.025271865	1.1999837	0.818750465	0.0430382
21	1459351.52708001	1490418.37678345	1.81327985131908	1.7949041667726	240.090016725466	237.656956871579	0.989866051545705	0.025311241	1.2000624	0.818002329	0.0451645999999999
22	1522555.15461445	1553589.320314	1.81073358836172	1.79294036226721	239.752874989966	237.396936414063	0.990173471012592	0.025232488	1.1999443	0.815994152	0.0449677000000002
23	1585663.51413753	1616649.63983136	1.80709500613177	1.79016742709899	239.271103095898	237.029781807215	0.990632712184284	0.025193112	1.1999443	0.817372308	0.0455977000000001
24	1648671.79364869	1679607.88133655	1.80424637544978	1.78695760659666	238.893925911921	236.604780747654	0.990417733914632	0.025232488	1.2000231	0.818868582	0.0435108
25	1711576.78914754	1742461.44282927	1.80111541353165	1.78399357140963	238.479366240536	236.212323258475	0.990493756261601	0.025271865	1.2000624	0.815364095	0.0439045
26	1774362.39663215	1805184.70630645	1.79666076156244	1.78036869665514	237.889541418397	235.73236632309	0.990932030544747	0.025311241	1.1999837	0.813592189	0.0446526999999999
27	1837018.87210137	1867768.00576694	1.79209445837754	1.77612414371821	237.284933250916	235.17035997593	0.991088463789019	0.025193112	1.2000231	0.813040898	0.0457552999999999
28	1899536.249554	1930224.3272123	1.78832015874634	1.77264401159055	236.785191492399	234.709567903416	0.991234149501072	0.025193112	1.2000624	0.810717748	0.0464245999999999
29	1961913.53098994	1992527.91863945	1.78354944591509	1.76848420317342	236.153518161548	234.158782280493	0.991553223951164	0.025153736	1.2000624	0.814734124	0.0447313999999999
30	2024140.90240801	2054675.72804803	1.77807773199826	1.76390513948021	235.429027738929	233.552484538922	0.992029261565453	0.025232488	1.1999049	0.813513402	0.0441800999999999
31	2086203.14580639	2116651.13200251	1.77262571123701	1.75885438663963	234.707144817876	232.88373209396	0.992231115395607	0.025153736	1.2000231	0.809851424	0.0440227
32	2148090.13964171	2178445.90212027	1.76677707252362	1.7535289056084	233.932747106736	232.178603854141	0.99250150620514	0.025389994	1.2001019	0.810914616	0.0443770999999999
33	2209801.8998238	2240063.00837575	1.76090051275123	1.74807321931705	233.154652466234	231.456235593121	0.992715492248827	0.025232488	1.1999837	0.807922012	0.0422114
34	2271326.46415094	2301484.22078295	1.75457998931406	1.74209991091707	232.317774156115	230.66533080663	0.992887141952492	0.025193112	1.1999443	0.809260768	0.0433139
35	2332651.97463234	2362693.23535461	1.74714319769308	1.73626804491671	231.333094696204	229.893153911514	0.993775465691233	0.025232488	1.1999837	0.807607002	0.0425658
36	2393760.62128179	2423675.22210217	1.73953011313824	1.72896394203521	230.325072908075	228.926043301584	0.993925847547435	0.025193112	1.2000231	0.805677578	0.0430382999999999
37	2454641.8841074	2484423.78903066	1.73152812606506	1.72127660705938	229.265557903351	227.908190275985	0.994079496110192	0.025311241	1.1999837	0.803669379	0.0435108
38	2515279.54112181	2544918.91415542	1.72325823790408	1.71297756092739	228.170571056482	226.80934272458	0.994034163452372	0.025271865	1.2000231	0.801661165	0.0425263999999999
39	2575601.74638059	2605064.68155092	1.71318420588163	1.70276494137571	226.836703857217	225.4571256373	0.993918187857354	0.025271865	1.1999049	0.799692365	0.0429200999999999
40	2635485.1379794	2664721.47732536	1.69961473425933	1.68964748057717	225.040017776806	223.720288722565	0.994135580563495	0.025193112	1.2000231	0.797447908	0.0435894999999999
41	2694839.82598796	2723817.09553465	1.68457983564768	1.67468354203659	223.049299655436	221.738966174987	0.994125363843451	0.025311241	1.1999443	0.795597249	0.0453614
42	2753637.08042838	2782365.05016827	1.66947015674633	1.66019296555576	221.048680138541	219.820319835255	0.994443032627399	0.025232488	1.1999443	0.792880302	0.0449284000000001
43	2811907.7892768	2840391.31720611	1.65508443527264	1.64605437290614	219.143917282044	217.948278438416	0.994544047316225	0.025193112	1.1999837	0.790793338	0.0462670999999999
44	2869670.95851843	2897929.00062248	1.6414592114475	1.63304422180594	217.339849248262	216.225650023958	0.994873470152122	0.025193112	1.1999837	0.788036988	0.0481571999999999
45	2926957.89212917	2954993.01240594	1.62847222230067	1.62011559792364	215.620287626702	214.513816342091	0.994868426822028	0.025193112	1.2000231	0.786265058	0.0496140999999999
46	2983761.93011402	3011579.45255938	1.61496449032587	1.60731879213956	213.831776276183	212.819436231653	0.995265717461833	0.02542937	1.1999443	0.78390246	0.0487872
47	3040113.69844937	3067723.68105552	1.60293281221738	1.59535641078135	212.238704034079	211.235539328878	0.995273412972594	0.025271865	1.1999443	0.782248705	0.0471334000000001
48	3096022.05112837	3123421.42789763	1.59050987962292	1.58313637167075	210.593827159605	209.617526868024	0.995364060263544	0.025271865	1.1999837	0.780555515	0.0479603
49	3151476.91215861	3178661.8910941	1.5777510188896	1.57069033149626	208.904471220073	207.969590400034	0.995524840542769	0.025389994	1.1999443	0.778941066	0.0494172000000002
50	3206520.62150754	3233529.1625797	1.56730366997253	1.56051930335255	207.521174441911	206.622880285012	0.995671313256034	0.025311241	1.1999837	0.781303639	0.0502441
51	3261172.19716023	3279654.44883911	1.555897258124	1.06678263980439	206.010891509302	141.248942708294	0.68563822851044	0.025350617	0.47341302	0.775594073	-0.67597218
53	3297213.2835299	3321957.60270519	0.97933200004494	1.42858439569915	129.669910631571	189.153842528851	1.4587334996034	0.025035607	1.1999443	0.253661823	0.89679421
54	3348549.09597712	3374448.55327964	1.49953171025776	1.49539641268818	198.547727276764	198.00018704908	0.997242274010418	0.025074983	1.2000231	0.766301307	0.0546542999999999
55	3401185.48862428	3427165.56680943	1.50662287141705	1.50006396928175	199.486643021125	198.618201824793	0.995646619827873	0.025074983	1.2000231	0.768860737	0.0526460999999998
56	3453802.00558783	3479686.5322878	1.50163468442107	1.494521419723	198.82617469991	197.884332303608	0.995262985883406	0.025074983	1.2000231	0.769018267	0.0514254999999999
57	3506199.95705336	3531963.31574069	1.49483647968215	1.48753511992808	197.926048286283	196.959300884221	0.99511561307654	0.025074983	1.1999837	0.768545727	0.0494566000000001
58	3558218.75247934	3583757.17714321	1.48148318144977	1.47445202809191	196.157984965213	195.227014643086	0.995253976929404	0.025114359	1.2000231	0.766813221	0.0533941999999998
59	3609771.83785675	3635092.43649789	1.46878569892228	1.46185840589901	194.476755898349	193.559537358359	0.995283659809356	0.025035607	1.1998656	0.766025673	0.0534730000000001
60	3660922.6871922	3686073.82981566	1.4589414246227	1.45203811188643	193.173310112241	192.259266717833	0.995268272858826	0.025153736	1.2000624	0.764923114	0.0548905
61	3711706.8944894	3736666.51909289	1.4480673150877	1.44098334491791	191.733507459477	190.79554384878	0.995107982829264	0.024996232	1.1999443	0.765395628	0.0540636000000001
62	3762117.98774769	3786916.32833435	1.43819001208984	1.43164227140317	190.425688459429	189.55872511131	0.995447235322435	0.025035607	1.2000624	0.763663063	0.0546541999999999
63	3812187.85697038	3836815.9955393	1.42845383944789	1.42177101410143	189.136556034146	188.251706600653	0.995321637170269	0.025035607	1.1999443	0.763978073	0.0544967000000001
64	3861828.39014829	3886216.94869222	1.41468367744192	1.40790618186932	187.313297244875	186.415912859228	0.995209179493146	0.025074983	1.2000231	0.763190607	0.0559930999999998
65	3911024.25127982	3935225.68380423	1.40349094612441	1.39706299932238	185.831307000915	184.980205140335	0.995420029733872	0.024996232	1.2000624	0.762048648	0.0556779999999999
66	3959874.96637535	3983931.1848846	1.39487510028561	1.3886713387909	184.690513112957	183.869094841562	0.995552460938302	0.024996232	1.2000231	0.761458028	0.0572136999999999
67	4008375.0514343	4032233.04392288	1.38351536648379	1.3772100204666	183.186410656576	182.351541935333	0.995442518261857	0.025074983	1.2000231	0.760827997	0.0554024
68	4056563.53046075	4080307.60493745	1.37717849206722	1.37057815775578	182.347367370701	181.473440285439	0.995207350136922	0.025114359	1.1999443	0.760276731	0.0566625000000001
69	4104453.25145603	4128032.62791555	1.36696290825933	1.36111699381405	180.994757796667	180.220720796299	0.995723428624172	0.025114359	1.1999837	0.759371101	0.0559536999999999
70	4152007.65241634	4175425.69485903	1.35767603839648	1.35178398322156	179.765115974377	178.984969642047	0.995660190643212	0.025193112	1.1999049	0.758426058	0.0563867999999998
71	4199241.57534322	4222508.84177019	1.34878760230697	1.34307930245106	178.588229368682	177.832413432779	0.99576782894049	0.025074983	1.2000231	0.758189777	0.0569381
72	4246175.67823883	4269298.11665069	1.34028898532069	1.33471615902574	177.462957341369	176.725078983878	0.995842071108555	0.025193112	1.2001019	0.758150438	0.0588282999999998
73	4292755.6830975	4315682.27948893	1.32883625884447	1.32338598887418	175.946542051568	175.224890946598	0.99589846383705	0.025153736	1.1999049	0.757559794	0.0581981
74	4338997.00807868	4361781.5187948	1.32056636371155	1.31515682656091	174.851554281569	174.135296466191	0.995903623400314	0.025232488	1.2000624	0.757284112	0.0574105999999999
75	4384913.29155232	4407521.38024741	1.31072569286927	1.30494726154102	173.548585616587	172.783483818738	0.995591425910329	0.025074983	1.2000231	0.756614717	0.0575680999999999
76	4430510.26898789	4452986.71966729	1.30270992551812	1.29731472300176	172.487246013654	171.772886196857	0.995858477462499	0.025232488	1.1999049	0.755984732	0.0588280999999999
77	4475867.20039485	4498236.44106146	1.29657350792991	1.29110356366793	171.674744512401	170.950488403566	0.995781230891634	0.025232488	1.2000624	0.754764082	0.0584343999999999
78	4520967.77577124	4543199.94242152	1.288457654329	1.28317995803201	170.600152840649	169.901351609667	0.995903865152838	0.025114359	1.2001019	0.755118431	0.0582768999999999
79	4565766.96111171	4587826.78174144	1.27915703338698	1.27321214285484	169.36869028626	168.581548209843	0.995352493574304	0.025232488	1.1999443	0.755000302	0.0581981
80	4610293.11441963	4632262.33503856	1.27351157332202	1.26802683003287	168.621194746378	167.89497915033	0.995693212842312	0.025193112	1.1999837	0.754134038	0.0587494
81	4654523.15169225	4676297.55228796	1.26196437510338	1.25674663509661	167.092270784956	166.401408155791	0.995865382486457	0.025153736	1.2000231	0.752755844	0.0606000999999998
82	4698311.00491216	4719857.5234807	1.24853081908622	1.24355547013634	165.313580812475	164.654812331856	0.996015037134989	0.025114359	1.2000624	0.752283331	0.0607575
83	4741713.73408616	4763107.73263652	1.23962322762913	1.23480889983762	164.134157911834	163.496709677275	0.996116297529599	0.025153736	1.1999049	0.752243954	0.0597337
84	4784926.30323749	4806277.38978273	1.23726842755423	1.23225695208634	163.822367104168	163.158815238178	0.995949564899351	0.025232488	1.2000624	0.751259572	0.0614663
85	4827967.26636836	4849181.5628973	1.22991332890896	1.22437479398384	162.848504324258	162.115166366612	0.995496808762912	0.025074983	1.1999049	0.751613947	0.0611119
86	4870697.66146221	4891757.05197268	1.22054880179744	1.21540424532962	161.60858017841	160.92740752461	0.995785046480531	0.025232488	1.2000624	0.749920792	0.0608757
87	4913062.03451243	4933924.3469994	1.20859467810153	1.20397972309536	160.025776643698	159.414726659432	0.996181552765548	0.025153736	1.1999049	0.749566394	0.0620174999999998
88	4955138.84952836	4975905.66000396	1.20332764584829	1.19844753228182	159.328387401296	158.682228703319	0.995944484793225	0.025153736	1.1999837	0.749093854	0.0613087999999999
89	4996893.86250594	5017451.41695658	1.19088015945367	1.1863199137114	157.680259444379	157.076453321602	0.996170692990332	0.025232488	1.2000231	0.748267002	0.0617026999999999
90	5038235.1974342	5058584.70586004	1.1791995337123	1.1742932345695	156.13366881328	155.484042975108	0.995839296910715	0.025193112	1.2000231	0.748463848	0.061742
91	5079215.2623194	5099421.08672811	1.17058268010067	1.16599193817727	154.992741489662	154.384897474647	0.996078242057191	0.025153736	1.1999443	0.747558194	0.0620964000000002
92	5119838.009162	5139834.32754574	1.15872948448766	1.1538626624764	153.423301487939	152.778902678107	0.99579986349151	0.025311241	1.1999837	0.747243219	0.0634352
93	5160049.97395562	5179848.27631576	1.14746210283931	1.14239518438983	151.93142705585	151.260534179388	0.995584238959228	0.025193112	1.2000231	0.746967538	0.0636714999999999
94	5199893.00070528	5219528.28904598	1.13792923889302	1.13297092202356	150.669214020923	150.012700698254	0.995642684360336	0.025153736	1.2000231	0.746140674	0.0627263999999998
95	5239348.41140872	5258769.78972392	1.12542409832251	1.1206354825343	149.013452277062	148.379408478557	0.995745056645448	0.025114359	1.1999443	0.745983181	0.0641046000000001
96	5278399.48206396	5297640.76835769	1.11440770556525	1.11016880256913	147.554810402549	146.993552144208	0.996196272715137	0.025114359	1.2000624	0.745628771	0.0646164
97	5317180.53068701	5336328.87096966	1.10950736644941	1.10480951678952	146.905973710614	146.283947936381	0.995765823822402	0.025153736	1.2001019	0.744998774	0.0637502999999999
98	5355685.76127718	5374666.89753991	1.09902694471637	1.09511083023805	145.518297877043	144.999778912685	0.996436743887721	0.025232488	1.1998656	0.744920022	0.0657584
99	5393908.514699	5412776.11007926	1.0925389911185	1.08858691123305	144.659250727375	144.135969709772	0.996382664675973	0.025153736	1.1999049	0.745077514	0.0644194999999999
100	5431873.12528179	5450603.37876849	1.08422060984716	1.08064221353641	143.557843078075	143.08404019019	0.996699568078443	0.025232488	1.1999837	0.745274372	0.0634352
101	5469540.59809478	5488112.48370425	1.07510554838804	1.07141298352736	142.350949803117	141.862030258505	0.996565393168869	0.025114359	1.1999837	0.744211191	0.0662701999999999
102	5506889.8751544	5525309.52888175	1.06619117297276	1.06261223128411	141.170628662398	140.696753562941	0.996643245808656	0.025232488	1.2000624	0.743974992	0.0643407999999999
103	5543917.75246303	5562159.52432821	1.05660951762247	1.05233673999238	139.901955329026	139.336211849372	0.995956143155227	0.025114359	1.1999837	0.744289991	0.0643015
104	5580578.77205589	5598641.32205993	1.04602568356311	1.04190845194966	138.50058703252	137.955438854639	0.996063928756103	0.025193112	1.1999837	0.743384348	0.0644195999999999
105	5616992.24184062	5634994.54589133	1.04172847417586	1.03850923572631	137.931608629707	137.505360572832	0.99690971445117	0.025193112	1.2000231	0.743226808	0.0646952999999999
106	5653240.26975349	5671120.19389914	1.03531804821538	1.03141677502105	137.082826642222	136.566272760152	0.996231811856217	0.025153736	1.1999837	0.743974944	0.0628051999999999
107	5689190.30789725	5706900.49817441	1.02542500646838	1.02157657643933	135.772923729676	135.263366625532	0.99624699026767	0.025153736	1.1999837	0.742596764	0.0634352
108	5724765.35633164	5742272.4467662	1.013583848493	1.00988864594735	134.205077589275	133.71580879806	0.996354319821548	0.025153736	1.1999837	0.741927404	0.0651283
109	5760007.84702368	5777387.9755566	1.00654398812538	1.00256247516551	133.272954402566	132.74577625495	0.996044372618741	0.025193112	1.1999049	0.742793658	0.0620174999999998
110	5795009.93390208	5812282.16051853	0.999620117930414	0.996327718396046	132.356189067251	131.920254008083	0.996706349266775	0.025271865	1.2000231	0.741218655	0.0655220999999999
111	5829698.45302338	5846774.9537915	0.988398730757236	0.985006149661607	130.870404602084	130.421204854235	0.996567598692655	0.025232488	1.1999049	0.741297372	0.0639863999999999
112	5864058.7843989	5880992.99727731	0.980633026827711	0.976700221275381	129.842175018565	129.321446047717	0.995989523659985	0.025193112	1.1999837	0.741061138	0.0655615000000001
113	5898095.15202556	5914858.42903642	0.970215210695763	0.966805855806627	128.462788572759	128.011367865823	0.996485980789055	0.025193112	1.1999443	0.739722358	0.0631988000000001
114	5931742.61595349	5948300.98712313	0.958142348841152	0.9549644038747	126.864263335472	126.443482803668	0.996683222518767	0.025193112	1.1999443	0.739367948	0.0618601000000001
115	5965027.16216271	5981429.3034533	0.949172848372634	0.945925976434665	125.676643280057	125.246736370032	0.99657926167659	0.025311241	1.1999837	0.738344179	0.0637896
116	5997979.54262921	6014219.33804565	0.939400923373426	0.936531609831493	124.382777010715	124.002861281892	0.996945592163536	0.025193112	1.1999837	0.737674758	0.0685935
117	6030695.71527887	6046857.89875544	0.934957279086597	0.932053776139087	123.79440967714	123.409967049201	0.996894507361506	0.025271865	1.2000231	0.738895445	0.0665064999999998
118	6063298.93601598	6079426.29151949	0.932764273321025	0.930005889489502	123.504041485737	123.138813570275	0.99704278571723	0.025193112	1.2000231	0.738659188	0.0637501999999999
119	6095830.85080827	6111917.63634331	0.930638299973499	0.927657111224225	123.222548821384	122.827820089272	0.996796619320998	0.025193112	1.1999837	0.738777318	0.0637896
120	6128052.98584071	6143879.90357709	0.91530518645621	0.912642547935843	121.192345111713	120.839794496636	0.997090982811235	0.025271865	1.2001019	0.738029145	0.0642621999999999
121	6160021.4110697	6175851.24080381	0.915448209252358	0.912817720186206	121.211282257843	120.862988439087	0.997126556107089	0.025153736	1.2000624	0.738068544	0.063947
122	6191770.5104686	6207384.0383703	0.902850353149688	0.900285488134639	119.543244375993	119.203639607367	0.997159147132079	0.025153736	1.1999837	0.738265414	0.0668609
123	6222843.60039132	6238010.70863903	0.877377306554061	0.874428864596867	116.170447739697	115.780054895315	0.996639482312605	0.025193112	1.2000231	0.738029168	0.0643802
124	6253636.6225311	6268967.88865155	0.88600059957563	0.88393407256633	117.31222768297	117.038606099481	0.99766757831734	0.025193112	1.2000231	0.737123468	0.0646952999999999
125	6284371.05471621	6299469.50901709	0.87333479027148	0.870458338420101	115.635192356369	115.254331469063	0.99670635833655	0.025232488	1.2000624	0.737674782	0.0646951
126	6314799.77313828	6329829.75749218	0.869124352779828	0.866508401847307	115.077703115502	114.731334239961	0.996990130440881	0.025153736	1.1999837	0.737162844	0.0648134
127	6345063.33768827	6359989.85412234	0.863206752113144	0.860510268606237	114.294174394326	113.937142483447	0.996876202021931	0.025271865	1.1999443	0.736335965	0.0693022000000001
128	6374935.3085417	6376474.34334918	0.847064952910322	0.0856123694798019	112.156895453204	11.3356331651509	0.101069427067732	0.025193112	0.41525429	0.735351548	-0.71586031

File: data-raw/Rprocessed/Stat_FJ-KI-055_220201_Act10-4-95CB1CMC2PAA2_1xWhatmanGFB_200uL_750mM-KPF6-acros-ECDEC11_K-98-Aldrich-chunks_coincell-7_CF1.txt_stitch.txt
"CycNr"	"time.s.ch"	"time.s.dc"	"Qch.mAh"	"Qdc.mAh"	"Qch.mAh.g"	"Qdc.mAh.g"	"CE"	"Ewe.endCH"	"Ewe.endDC"	"Edrop.ch"	"Edrop.dc"
1	78314.9657554654	139309.131267891	1.97670189950145	1.68376358107323	274.866425572057	234.132459302403	0.851804504006344	0.025152782	1.1998796	1.369648718	0.0820703
2	202664.961876418	262721.584140811	1.75949281358329	1.65784930882593	244.662839961523	230.529000740587	0.942231361235083	0.025192145	1.1998796	1.068173255	0.0153906000000001
3	293605.281362231	323208.780450116	1.70212757362523	1.63733348939521	236.686028453762	227.676213501385	0.961933473592687	0.024955971	1.1999977	1.066756129	0.0142884999999999
4	353873.561648702	383444.30473317	1.69065045898558	1.63550073735118	235.090100672402	227.421363742082	0.967379583791974	0.024995333	1.2000765	1.011373467	0.0277504
5	414035.741924105	443591.239006983	1.68693006708821	1.63467175554916	234.572768836572	227.306091295162	0.969021649113616	0.025034696	1.1999583	1.014050104	0.0278685000000001
6	474144.074193892	503696.627276463	1.68509622865239	1.63451262324226	234.317768011178	227.283963462735	0.969981770447268	0.025034696	1.1999977	1.016411904	0.0275928999999999
7	534194.310457621	563753.757540911	1.68214070361574	1.63493889802235	233.906793244211	227.343238270507	0.97193944270421	0.024955971	1.1999977	1.017277829	0.0281439999999999
8	594219.594718743	623776.267801745	1.68037237395043	1.63462527760582	233.660901613075	227.299628395442	0.972775619824633	0.025507042	1.1999977	1.016175658	0.0323557999999999
9	654204.296975635	683750.622057557	1.67838235867842	1.63406237111347	233.384183922467	227.221354531526	0.973593628808249	0.025467681	1.1999977	1.011019319	0.0386537999999998
10	714139.445227358	743676.57630832	1.67630959655013	1.63357074669288	233.095960029219	227.152992657009	0.974504202597654	0.025428317	1.1999977	1.011570283	0.0388899
11	774034.305474877	803576.882556408	1.6746130300456	1.63387518957742	232.860047284377	227.195326368271	0.975673281088067	0.025428317	1.2001158	1.012239483	0.0376697000000001
12	833903.921719763	863424.79679903	1.67305067492634	1.63270622544548	232.642797041833	227.032778341859	0.97588569785393	0.025507042	1.2000371	1.010271358	0.0402676000000002
13	893715.507958598	923228.685037061	1.67101769448374	1.63227604736478	232.360104913264	226.972960768237	0.97681553747345	0.025310231	1.199919	1.012947969	0.0384176000000001
14	953479.982192516	982970.315268598	1.66909040992773	1.63083917234075	232.092110119965	226.773158915491	0.977082585005904	0.025388956	1.1999977	1.013735344	0.0364887999999999
15	1013182.32841995	1042648.68149354	1.66718858566836	1.62939136519945	231.827655658536	226.571836918508	0.977328767246954	0.025231507	1.2000371	1.014955493	0.0352686
16	1072810.68700079	1102250.15051024	1.66445955844882	1.62822779317155	231.448176103569	226.410038680602	0.978232114386104	0.025192145	1.1999583	1.015585255	0.0345206
17	1132373.19810118	1161785.5676074	1.66230666370147	1.62663867660911	231.148809525338	226.189067177795	0.978543076394257	0.025192145	1.2000371	1.017002355	0.0331037000000001
18	1191863.36519295	1221246.38469567	1.65956829216057	1.62521167506715	230.768030613998	225.990638262831	0.979297858813215	0.025310231	1.2000371	1.016923569	0.0345994000000001
19	1251279.74027592	1280638.51177575	1.65717393753448	1.62379567880035	230.435088303481	225.793739664931	0.979858325080957	0.025270868	1.1999977	1.015545932	0.0336547
20	1310627.58735072	1339950.33884626	1.65482057263973	1.62184883591606	230.107845740072	225.523025226456	0.980075340330659	0.025152782	1.1999583	1.015427818	0.0348356000000001
21	1369890.15241536	1399164.20390508	1.65209896022091	1.61909281566689	229.729397235752	225.139792208425	0.980021690377672	0.025113421	1.1999583	1.015309779	0.0342844
22	1429049.32946766	1458291.07895354	1.64916649586675	1.61734475480767	229.32162912699	224.896719016571	0.980704349052183	0.025074057	1.1999583	1.014404343	0.0333791999999999
23	1488121.16250956	1517300.59198801	1.64595199976606	1.61384538675642	228.874643644033	224.410121220388	0.980493590934484	0.025231507	1.199919	1.011727793	0.0351899
24	1547056.06553513	1576178.14700675	1.64174744641148	1.61065505856752	228.289987681496	223.966496359246	0.981061406300999	0.025310231	1.2000371	1.011649069	0.0364101000000001
25	1605855.76054459	1634903.93800739	1.63741679700143	1.60660686620026	227.687797678013	223.403582868701	0.981183819014443	0.025310231	1.2000371	1.010153269	0.0368825000000002
26	1664498.57753534	1693445.22698605	1.63269192581525	1.60100927295629	227.03078993468	222.625220462531	0.980594837055288	0.025231507	1.2000371	1.008854393	0.0375123000000002
27	1722933.87450136	1751786.81394089	1.6266500742174	1.59582445873272	226.190652049976	221.904256237603	0.981049633247329	0.025349593	1.1999583	1.007240407	0.0375515
28	1781180.20944485	1809938.85887314	1.62125865067047	1.59060452411222	225.440958168737	221.178408414409	0.981092389825909	0.025231507	1.2000765	1.011058693	0.0362921
29	1839226.86036454	1867881.92778048	1.61526838882271	1.58486953151877	224.607993996066	220.380940209799	0.98118030569143	0.025152782	1.2000765	1.010310718	0.0354654000000001
30	1897054.49525811	1925575.92265812	1.60867510188368	1.57743010305593	223.691177345989	219.346465001172	0.980577185044287	0.025152782	1.1998796	1.010192618	0.0355834000000002
31	1954613.95411972	1983019.60950593	1.60104095159706	1.57096665908858	222.62962547411	218.447703412164	0.981215788091816	0.025152782	1.1999583	1.007634018	0.0358982999999999
32	2011928.12495209	2040201.19632249	1.5935934256666	1.56361780767159	221.594024287923	217.425823217909	0.981189921147879	0.025152782	1.1999977	1.005193618	0.0367249999999999
33	2068965.54175146	2070384.72392064	1.58538884820979	0.0753295895141115	220.453152778946	10.4748090821263	0.0475148980637609	0.025192145	0.28864366	1.006059655	-0.87616414
35	2072678.16403997	2099859.37333101	0.109672375222527	1.50636725045727	15.2502781370405	209.464958695303	13.7351566189829	0.025062259	1.199954	0.190716661	0.96279624
36	2127351.90263683	2154343.86796995	1.51009371121843	1.49572728510006	209.983134425145	207.985439073915	0.99048640093549	0.025022887	1.1998752	0.988466613	0.0366156
37	2181806.55135109	2208687.14708569	1.50827432881434	1.48946625007992	209.730143755036	207.114823066109	0.987530067723684	0.02510163	1.1998359	0.98952967	0.0381511000000001
38	2236025.13793726	2262783.88672842	1.50108369862209	1.48266616318191	208.730264704455	206.169250251256	0.987730507328082	0.024983516	1.2000722	0.987757884	0.0390568
39	2290003.30756762	2316622.24034419	1.4940809688205	1.47493978986766	207.756513776055	205.094874486221	0.987188660218361	0.024983516	1.1999934	0.985828784	0.036537
40	2343692.18116781	2370132.0499257	1.48533494314634	1.46472403995496	206.540352241721	203.674343315714	0.986123733716437	0.025062259	1.2000722	0.981970241	0.0392142999999998
41	2397027.79073114	2423290.69147058	1.47552058936923	1.45487651753291	205.17563642762	202.305015300412	0.98600895711991	0.024983516	1.2000327	0.979332384	0.0398441
42	2450025.66625925	2476113.09298038	1.46598439874436	1.44507496687185	203.849600047884	200.94207979863	0.985736934246763	0.025022887	1.1999934	0.975040913	0.0402773000000001
43	2502662.70574972	2528527.10644759	1.45501093783709	1.43266810888449	202.32370685352	199.216868370227	0.984644219248404	0.024904773	1.2000722	0.972560477	0.0399229999999999
44	2554868.46119521	2580534.45987238	1.44275545742153	1.42164616862539	200.619544937987	197.68423397419	0.985368768707438	0.025022887	1.1999147	0.969056403	0.0408678999999998
45	2606693.95860103	2632148.35325613	1.43154214029598	1.41003298810471	199.060299005212	196.069385817244	0.984974838263006	0.024944143	1.2000327	0.968111437	0.0422064
46	2658119.95996518	2683388.34260087	1.42018365130005	1.39969657577558	197.48086648127	194.632076169864	0.98557434772206	0.025022887	1.2000327	0.965473573	0.0420882999999999
47	2709178.75329102	2734257.49190694	1.40927003179986	1.38915661929443	195.963294417001	193.166463087594	0.985727779593992	0.024983516	1.1999934	0.960906454	0.0435845000000001
48	2759877.98257936	2784788.32517772	1.39893404262955	1.37962472713518	194.526043611145	191.841024422607	0.986197122304584	0.024983516	1.199954	0.959055974	0.0436239
49	2810243.5678329	2834991.16841428	1.38889458011294	1.37066921469477	193.130025740519	190.595733114756	0.98687779066955	0.025062259	1.1999934	0.956851131	0.0448838
50	2860312.63105551	2884887.20961884	1.38054480197047	1.36096370547449	191.968963633522	189.246152468121	0.985816399099811	0.024983516	1.2000722	0.954449484	0.0452382
51	2910033.4602418	2934436.23878721	1.37018379465174	1.35134660188748	190.528233977854	187.908864894317	0.986252068636494	0.024983516	1.199954	0.950945384	0.0457498999999999
52	2959430.53139431	2983680.49992378	1.36074306633893	1.3429042162092	189.21547192365	186.734925427129	0.986890361177643	0.025062259	1.2000722	0.947283811	0.0477973999999999
53	3008530.01851579	3032639.67703062	1.35219131029214	1.33511756447301	188.02632417328	185.65216776375	0.987373276481535	0.025022887	1.1999934	0.945472693	0.0486634000000001
54	3057359.64760911	3081324.00810879	1.34411626342277	1.32707372556503	186.903464287391	184.533647440038	0.987320637119336	0.024983516	1.1999147	0.942283584	0.0494509999999999
55	3105907.27867303	3129711.63331405	1.33599994357849	1.31830665758372	185.77486526851	183.314559908742	0.98675652189971	0.025022887	1.199954	0.939803163	0.0497265
56	3154131.15022508	3177808.14504759	1.3264978580779	1.31114337269335	184.453571310283	182.318483305757	0.988424794438192	0.025022887	1.199954	0.937913333	0.0495296000000001
57	3202117.90594553	3225672.27875343	1.32001223539618	1.30433342848128	183.551725703425	181.371539801332	0.988122226071492	0.024983516	1.2000327	0.934763624	0.0505925999999999
58	3249869.32363793	3273287.28842957	1.3130965200276	1.29674778221455	182.590074397219	180.316732561295	0.98754947746514	0.025022887	1.199954	0.932834363	0.0510651
59	3297355.71929874	3320646.48807521	1.30541853583685	1.28966608323953	181.522427287332	179.332000728573	0.987933025183205	0.024944143	1.199954	0.930235847	0.0524825
60	3344590.98492961	3367739.91368917	1.29794140850546	1.28186713056724	180.4827099361	178.247532582527	0.987615559660178	0.025062259	1.2000327	0.927676681	0.052325
61	3391538.71852621	3414559.62727051	1.2895144958126	1.27476159716368	179.310922034708	177.259486499851	0.988559338652783	0.02510163	1.2000327	0.9245663	0.0530336999999999
62	3438243.75609387	3461159.75482566	1.2828876846809	1.26892930657775	178.389443743433	176.448488712751	0.989119563411647	0.025022887	1.1999147	0.921889043	0.0531518999999998
63	3484741.90763687	3507552.58635611	1.27651190646731	1.26307541818386	177.502872344756	175.634487684608	0.989474059571732	0.024904773	1.2000327	0.920668497	0.0531516999999999
64	3531040.6811561	3553739.92786206	1.27090324429803	1.2567966308675	176.722970770775	174.76140316589	0.988900324636183	0.024904773	1.199954	0.919251157	0.0535455999999999
65	3577136.26465111	3599735.77534518	1.2649998333306	1.25135667707083	175.9020834778	174.004961005469	0.98921489481635	0.024983516	1.1999147	0.916967584	0.0543723999999999
66	3623019.74012084	3645502.19080095	1.25889857859883	1.24484259512607	175.05368540622	173.09915805132	0.988834697479439	0.024944143	1.1999934	0.914211557	0.0543330000000002
67	3668683.12956433	3691054.18823116	1.25255290560056	1.23855627826031	174.171300229515	172.225026525803	0.988825520041775	0.024983516	1.199954	0.914054104	0.0545298999999999
68	3714114.24098013	3736374.70563378	1.2457754438731	1.23252606568343	173.228873513606	171.386507082449	0.989364553415439	0.025022887	1.2000327	0.911061803	0.0550809999999999
69	3759333.23037064	3781491.17301207	1.23986757136487	1.22677020565706	172.407365829781	170.586137197672	0.989436480144898	0.024944143	1.1999934	0.908660157	0.0556323000000001
70	3804362.05173848	3826418.3543678	1.23420702510279	1.22113967176242	171.620249614516	169.803194293599	0.989412348921542	0.02510163	1.1999934	0.90743962	0.0564984000000002
71	3849189.06508227	3871146.79169983	1.22841886185147	1.21570336229028	170.815387867826	169.047258887615	0.989648889351939	0.025062259	1.1999147	0.905510431	0.0564590999999999
72	3893795.92439981	3915664.68900676	1.22156545138112	1.21070731648582	169.86240024767	168.352543486869	0.991111295032924	0.024944143	1.199954	0.903659927	0.0557110000000001
73	3938242.28569822	3960001.74629215	1.21719446769353	1.20473390109124	169.254601639926	167.521921864874	0.989762879364789	0.024944143	1.2000722	0.902281927	0.0570891
74	3982496.2929737	4004168.63955724	1.21186697414318	1.19981471656247	168.513797419618	166.837894258843	0.990054801527015	0.025022887	1.199954	0.900588963	0.0581913999999999
75	4026571.64022788	4048164.28480192	1.20654244060616	1.19541747669874	167.773404798187	166.226444649759	0.990779467399563	0.024904773	1.2001115	0.899092807	0.0587032999999999
76	4070485.81746284	4091976.2860247	1.20180576361323	1.18975949204422	167.114755421432	165.439684633834	0.989976523716451	0.024944143	1.2000327	0.899447187	0.0588213
77	4114209.82867514	4135588.7192237	1.19640176086349	1.1834877319283	166.363312363692	164.567577268762	0.989205942888391	0.025022887	1.199954	0.893895723	0.0595299999999999
78	4157712.23586102	4179000.36627903	1.18995847729604	1.17850832830221	165.467354139754	163.875176013656	0.990377690304078	0.025022887	1.2000327	0.892872073	0.0598056
79	4201052.52119169	4222221.09278905	1.18549852034168	1.17180481438838	164.847183528009	162.94303196668	0.988448989418095	0.025022887	1.1999934	0.891375933	0.0604356000000001
80	4244144.94980121	4265223.16146858	1.17848160626577	1.16685618867192	163.871460233021	162.254910473743	0.990135257494016	0.024983516	1.199954	0.889682954	0.059215
81	4287058.78854897	4308057.12827828	1.17317762716377	1.16242069570084	163.133925768445	161.638141653458	0.990830943913467	0.025062259	1.1999934	0.887241901	0.0597269
82	4329805.63142625	4350679.01925229	1.16791030552176	1.1555240701991	162.401488635439	160.679144851436	0.989394532042316	0.024944143	1.2000327	0.886218297	0.0599631
83	4372332.69247382	4393134.2463555	1.16241247305754	1.15133989875377	161.636998269838	160.09732305552	0.990474487705173	0.024983516	1.2001115	0.883934684	0.0616561
84	4414712.97363506	4435407.55559961	1.15784475985615	1.14553017936111	161.001843823424	159.289463861658	0.989364221420694	0.025062259	1.2000327	0.881847981	0.0618136
85	4456867.36297134	4477434.91303443	1.15141168057202	1.1384913554072	160.107304536191	158.310693931336	0.988778709315854	0.025022887	1.199954	0.881060573	0.0592543999999999
86	4498784.57049138	4519291.79860117	1.1452450132465	1.13516013213377	159.249810644024	157.847477179138	0.991194127897452	0.024904773	1.2000722	0.877753327	0.0598844999999999
87	4540563.66611857	4560965.31431008	1.14069618429242	1.12929355088205	158.617282109771	157.031711170416	0.990003794553374	0.024904773	1.1999934	0.878422637	0.0620499000000001
88	4582149.83189509	4602463.98415452	1.13553530180101	1.12445239434813	157.899645665162	156.358533594957	0.990239926988353	0.024983516	1.2000722	0.874800454	0.0608293999999998
89	4623553.62381303	4643785.9161359	1.13000236214386	1.11986423844056	157.130273537351	155.720536527923	0.991028227866652	0.024944143	1.2000722	0.873658697	0.0598844999999999
90	4664796.08985591	4684946.36024232	1.12536733990644	1.11532677972016	156.485759564269	155.089589059328	0.991077970872058	0.024983516	1.2000327	0.872674414	0.0612623999999999
91	4705879.53802202	4725951.27046928	1.12105384588788	1.11100198718698	155.885955070275	154.48821347243	0.99103356298382	0.024944143	1.1999147	0.871493267	0.0614199999999998
92	4746819.9062991	4766835.26078997	1.11715720731028	1.10782836083529	155.344115596229	154.046911052672	0.991649477429009	0.024904773	1.2000722	0.869682147	0.0629948999999999
93	4787638.45267048	4807585.02321464	1.11341618638796	1.10403597470634	154.823915231587	153.519568199449	0.99157528712417	0.024983516	1.2000722	0.869839614	0.0629161
94	4828322.29914615	4848247.22170722	1.10933357270807	1.10278472910992	154.256215352579	153.345578684547	0.994096596588019	0.025022887	1.199954	0.868776593	0.0621285
95	4868985.81963768	4888853.55224298	1.10869442140962	1.09965836349512	154.167339415924	152.910848014339	0.991849821068811	0.024944143	1.2000327	0.870272737	0.0619711000000001
96	4909542.16421233	4929383.06083834	1.10551177803348	1.09818181374424	153.724783151426	152.705529269866	0.993369618999195	0.025022887	1.2000722	0.870115193	0.0621286999999999
97	4950045.34282802	4969834.24549443	1.10418775563117	1.0952483197011	153.540673799787	152.297617979712	0.991904061710085	0.024904773	1.2000327	0.869485277	0.0646088999999999
98	4990418.43954463	5010155.53425109	1.09971459641365	1.09241045116709	152.9186673731	151.90300370814	0.993358144676464	0.024983516	1.2000722	0.868107264	0.0634672999999999
99	5030714.24632102	5050394.89507132	1.098278736856	1.08924319130759	152.719006724049	151.462586568531	0.991772994190641	0.024983516	1.1999934	0.868304144	0.0613412000000002
100	5070897.75118447	5090504.56199193	1.09475606654872	1.08518465006917	152.229168678123	150.898234035899	0.991257032710744	0.025022887	1.2000327	0.867241063	0.0629947
101	5111048.30807342	5130617.28091025	1.09151623488015	1.08309691086889	151.77866020721	150.60792753513	0.992286579216859	0.025022887	1.1999934	0.865666243	0.0628766000000001
102	5150983.55912923	5167638.13222436	1.0869577440482	0.921278047453786	151.144788159383	128.106521233927	0.84757485053893	0.025022887	0.51807505	0.866729233	-0.61797865

File: data-raw/Rprocessed/Stat_FJ-KI-055_220201_Act15-4-95CB1CMC2PAA2_1xWhatmanGFB_200uL_750mM-KPF6-acros-ECDEC11_K-98-Aldrich-chunks_coincell-8_CF2.txt_stitch.txt
"CycNr"	"time.s.ch"	"time.s.dc"	"Qch.mAh"	"Qdc.mAh"	"Qch.mAh.g"	"Qdc.mAh.g"	"CE"	"Ewe.endCH"	"Ewe.endDC"	"Edrop.ch"	"Edrop.dc"
1	86897.4401870903	153142.214710794	2.08800251311163	1.73370017688383	308.260502415536	255.953373718732	0.830315177303209	0.02503787	1.2000921	2.03569783	-0.8133263
2	222449.383940094	287228.188697049	1.81243329598464	1.69528184443674	267.577071821752	250.281515381522	0.935362337578192	0.0251166	1.1999739	1.037197	0.0160609
3	320529.570170653	352236.319477924	1.73330522239072	1.65942841496064	255.895064942898	244.988324346444	0.957378073708113	0.025234696	1.1999739	1.032788004	0.0153523
4	385188.690915124	416754.166207659	1.71469373574727	1.65199735529351	253.147373698571	243.891246075664	0.963435814135965	0.0251166	1.2000527	0.9760233	0.0283036000000001
5	449567.717630378	481054.280914682	1.70732099704913	1.64787628363897	252.058905595206	243.282835113157	0.965182462165637	0.025155965	1.2000527	0.977597935	0.0297995
6	513768.796327072	545213.86960705	1.7022438637931	1.64521797088977	251.309347278822	242.890377336646	0.966499574992587	0.02519533	1.2000527	0.98007787	0.029091
7	577823.117008459	609249.602286495	1.69684466077091	1.64445747041831	250.512240462229	242.778101486426	0.969126702305914	0.025667714	1.2000527	0.978306486	0.0316103000000001
8	641805.925682385	673187.350955721	1.69410793065922	1.64212241716069	250.108205604078	242.433367854239	0.969313930619343	0.025549619	1.1998559	0.972322971	0.0424357
9	705626.622339401	736944.557606116	1.68797967223668	1.63875856514945	249.203465304005	241.936748379634	0.970840225213134	0.025628349	1.1999739	0.970748341	0.0433805
10	769297.840980826	800614.192247375	1.68349692224233	1.63854931607779	248.54165826269	241.905856068176	0.973301046428602	0.025549619	1.1999346	0.971102631	0.0431443
11	832927.861617953	864255.704885701	1.68144796402541	1.6390936434103	248.239162032245	241.986217378062	0.974810805019673	0.025510253	1.2000134	0.970354677	0.0444435000000001
12	896537.506252955	927805.69151448	1.67960379919614	1.6359646573653	247.96690030208	241.524272143692	0.974018192950191	0.025628349	1.1999739	0.967402261	0.0450338000000001
13	960004.140873039	991286.196136012	1.67542514544588	1.63695107741927	247.349988255094	241.669901442278	0.977036235769059	0.025549619	1.1999346	0.971456921	0.0400738999999999
14	1023450.92549105	1054684.47283999	1.67340642446911	1.63443114629923	247.051956074276	241.297873521699	0.976709018442878	0.025510253	1.2000527	0.976377547	0.0366884000000001
15	1086771.21666502	1117932.07237967	1.66922602610874	1.63048746407641	246.434786463238	240.715651299389	0.976792500580262	0.025313426	1.1999739	0.973976264	0.0391684000000001
16	1149954.79819707	1181101.48191004	1.66646008848647	1.629713303039	246.026439578721	240.601358682956	0.977949195602491	0.025155965	1.2000921	0.926777295	0.0695585000000001
17	1213058.78971963	1244145.35742544	1.66284229369137	1.62665653143436	245.492329473886	240.150074767013	0.97823860843912	0.025274061	1.1999346	0.976653039	0.0376331999999999
18	1276021.95922542	1307065.27692606	1.65812317037849	1.62441527177694	244.795625655642	239.819188274443	0.979671052667423	0.025392156	1.2000134	0.977361744	0.0373577
19	1338884.21271917	1369901.04041665	1.65490442163127	1.62309389271957	244.320428379903	239.624107583903	0.980778026515668	0.025274061	1.2000921	0.974055029	0.0381450000000001
20	1401696.12820691	1432659.38389801	1.65366373196843	1.6202826313276	244.137260200551	239.209069362604	0.97981385211787	0.025313426	1.2000134	0.977282974	0.0383812000000001
21	1464347.08567547	1495206.87735424	1.64768198713087	1.61465705373467	243.254150310898	238.378541925839	0.979956730938288	0.025352791	1.2000134	0.973936899	0.0403100999999999
22	1526815.48512228	1557653.22879841	1.64340480822192	1.61347337027065	242.622692584619	238.20378980891	0.981786935390767	0.025431523	1.1999739	0.972204857	0.0415303
23	1589192.29455815	1619930.97022248	1.63936310684591	1.60826767974144	242.025999386714	237.43525204716	0.981032007506685	0.025431523	1.1999739	0.972008037	0.0420026
24	1651356.10196864	1682015.09362347	1.63305676016096	1.60411158241357	241.094967175162	236.821670098704	0.982275461298395	0.025470888	1.1999739	0.969606722	0.0434591
25	1713363.13136044	1743910.93700201	1.62835794822485	1.59828187088447	240.401262010017	235.961005519225	0.981529812058112	0.025352791	1.2000134	0.969213109	0.0435774
26	1775136.99672444	1805573.8543528	1.62175013465571	1.59242943019071	239.425722987482	235.096985338556	0.981920331721616	0.025392156	1.2000921	0.968937534	0.0431049999999999
27	1836680.52006099	1866986.42367373	1.61540801233707	1.58554207786457	238.48940907021	234.080176845733	0.981511832153604	0.025274061	1.2000527	0.967205439	0.0451126000000002
28	1897967.0313669	1928149.28096489	1.60849884119991	1.57907974754625	237.469379375494	233.126116121097	0.981710217688616	0.02519533	1.2000527	0.96795341	0.0466085000000001
29	1958967.31863868	1988962.01421432	1.59884870196269	1.56926107715476	236.044689150763	231.676544940542	0.981494418595325	0.025234696	1.2000921	0.966969254	0.0462541999999999
30	2019362.58983835	2048594.29132303	1.55645638880274	1.52943683413009	229.786135499039	225.797126172598	0.982640339384366	0.025313426	1.2000527	0.955592704	0.0535762000000002
32	2070259.93190577	2110880.8158589	1.13456140040168	1.52341538634858	167.500022204426	224.908154772065	1.34273507437256	0.12514383	1.200053	0.85052669	0.96526075
33	2080539.97841779	2171553.27483967	0.477668521522081	1.5017628236197	70.5201921491225	221.711496806629	3.14394345860255	0.020644207	1.1998955	0.185799713	0.0562636000000001
34	2141638.81333523	2231519.83546824	1.52352579481326	1.48452589505633	224.924454833286	219.166737293324	0.974401549425876	0.020644207	1.200053	0.994239093	0.0548067000000001
35	2201950.81838395	2290839.56565577	1.50583446719229	1.46796434866196	222.312610495651	216.721687260937	0.974851074699505	0.020644207	1.1999743	0.996325793	0.0551611000000001
36	2261596.7126055	2349528.41377749	1.49008535271391	1.45239583095074	219.987503168806	214.423242186571	0.974706467858015	0.020644207	1.2000136	0.995656493	0.0533499
37	2320598.8387599	2407626.66583761	1.47458828247056	1.4385886351591	217.699606181525	212.384828398775	0.975586644937158	0.020644207	1.2000136	0.995498993	0.0545704999999999
38	2378972.54684875	2465100.21583257	1.45838510169087	1.4230726821236	215.307463156547	210.094143666288	0.975786628973151	0.020644207	1.2000924	0.993294093	0.0543737
39	2436758.19287626	2521936.001761	1.44274842725204	1.4075815568166	212.998955820778	207.807124354706	0.975625084892713	0.020801697	1.2000924	0.992624703	0.0541768999999999
40	2493904.89083713	2578101.95161956	1.42672010981585	1.39192353523379	210.632628599077	205.495465451213	0.975610791252847	0.020683579	1.1999743	0.987309421	0.0544524
41	2550378.59672779	2633731.41742217	1.40892082723592	1.37887223590522	208.004846421484	203.568647804712	0.978672618964935	0.020683579	1.200053	0.988726921	0.0555154
42	2606260.55255673	2688840.00917044	1.39554893170461	1.36706411091946	206.030697823077	201.825365161211	0.979588805424145	0.020486716	1.2000136	0.986797584	0.0560666999999999
43	2661605.38032965	2743405.16686203	1.38163776373186	1.3537999316832	203.976934189394	199.867119167816	0.979851569796798	0.020604834	1.2000136	0.985143866	0.0553973999999999
44	2716431.07204841	2772246.48987041	1.36757357484061	0.0744703916437427	201.900579440557	10.994373904738	0.0544543950057109	0.020565461	0.31704178	0.984277739	-0.82698392
